Repository: rey3939/research

# MCT-2150W：スマホ1台の撮影・同期配置案

上下に「取り付け治具＋固定治具（押さえ板）」を1組ずつ使い、スマートフォン1台で縦・横ひずみを撮る構成です。提供された写真と2つのSTEPを確認して作成しました。

- [編集用PowerPoint（5枚）](tensile_camera_sync_layout_editable.pptx)：図形・線・テキストはPowerPoint内で編集できます。説明は各ページのノートにもあります。
- [閲覧用PDF（5ページ）](tensile_camera_sync_layout.pdf)
- [詳しい配置・同期・予備試験の説明](layout_notes.md)
- [STEPから読み取った形状寸法](fixture_geometry.json)
- [視野と画素数の計算例](optical_budget.csv)

GitHubでPowerPointがプレビューされない場合は、ファイル画面の「Download raw file」からダウンロードしてPowerPointで開いてください。

## 推奨する配置
1. 試験片の幅2 mmが見える面を、機械の正面側へ向ける。
2. スマホの使用レンズの中心を標線間の中央の高さに合わせ、光軸を試料面へ垂直にする。
3. 独立したスタンドの台座を機械の脇へ置き、アームでスマホを正面へ出す。操作パネルと非常停止を手で操作できる空間を残す。
4. 試料の横に、クロスヘッドと一緒に動く小さな目印と、固定台側の目印を置く。支持部は別々にし、試料へ触れないようにする。
5. 拡散した照明を固定し、輪郭と白い標線が同時に見える条件を探す。背面照明は柱との間に置ける場合の候補。スマホのピント・倍率・可能なら露出を固定する。

カメラから試料までの距離は、実機のレンズでピントが合い、必要な視野が得られる位置から決めます。スマホ機種名だけから最短撮影距離や4K動画の対応を仮定していません。画面上のデジタルズーム倍率だけでは計測分解能を判断できません。

## つかみ治具で確認できたこと

| 対象 | STEPから確認した値 |
|---|---|
| 固定治具＝押さえ板 | 55 × 15 × 4.42 mm、1ソリッド |
| 押さえ板の穴 | 貫通穴径6.3 mm、中心間35 mm |
| 取り付け治具 | 全体55 × 40 × 55 mm、2ソリッド |
| 上部ブロックの穴 | 径約5 mm、中心間35 mm。ねじ山・ねじ規格は未確認 |

公称全長35 mmの試料なら、端を各6〜7 mmずつ挿入し、中央約21〜23 mmを露出させる案です。図は各6.5 mm・露出22 mmの例です。実物の端部形状と長さに合わせて調整してください。標線間10 mmとつかみ口間隔22 mmは別の値です。

15 mmのつかみ面全体へ両端を入れると、中央には35−15−15＝5 mmしか残りません。端部だけを挟み、平行部や標線を隠さないようにします。試料を引き伸ばしてつかみ口の間隔へ合わせず、無負荷の試料に合わせて機械位置を調整します。左右の締付け、滑り、押さえ板の傾きは予備試験で確認します。試料の肩部は図では模式的な形で表しています。

## 同期用の治具は必要か

クロスヘッドの動きをそのまま撮影できれば、追加治具は必須ではありません。今回のように標線10 mmを拡大する場合、クロスヘッドが視野外になるため、軽い目印ホルダが役立ちます。

可動目印の支持点は、ロードセルより上流の可動クロスヘッド側を候補とします。支持アームをつかみ治具の外側へ回し、先端の小さな目印だけを試料の横へ出す構成です。固定目印は固定台側から支持します。目印面を試料表面とほぼ同じ奥行きにそろえます。可動側と固定側を連結せず、試料や治具への接触がないことを動作範囲全体で確認します。

実機の取付穴・アーム長・柱との空間は写真から確定できません。この資料は配置案で、製作寸法を確定した目印ホルダのSTEPではありません。

### 時刻合わせ

1. 録画を開始し、静止中に機械の移動量をゼロにする。その同じ機械位置で、動画の可動目印の基準位置を記録する。
2. 同じ奥行きのスケールで画素寸法を校正する。固定目印を基準に、可動目印の相対移動量をmmへ換算する。
3. CSVの機械移動量と動画の目印移動量が一致する時刻差を求める。比較するのは同じクロスヘッドの移動量で、試料の標線間の伸びを機械移動へ一致させる操作はしない。
4. 全区間の残差・追跡の繰返し性を確認する。動画には元のフレーム時刻を使い、スマホの可変フレームレートを考慮する。

一定速度だけでは「任意の位置オフセット」と「時刻差」を同時に自由に求められません。ゼロ位置・縮尺を独立に固定した上で時刻差を推定します。MSAT-Liteの標準モードは変位に基づくサンプリングなので、停止中もCSVが連続するとは仮定しません。LEDを動画だけに写しても、CSVに点灯イベントが記録されなければ、そのLEDだけでは時刻を対応させられません。

## 最初の予備試験で確認すること

- 試料を付ける前に、目印を小さい範囲で動かし、CSVの変位との対応・アームの振動・干渉を確認する。
- ピントが合う位置で、標線10 mmと目印が入るか確認する。まず縦16 × 横9 mm程度を検討し、実画像を見て調整する。
- 無負荷静止動画で、標線間距離と幅のばらつきを測る。既知寸法と既知変位でも画像計測を確認する。
- 予備試料を広めに撮り、試料端がつかみ治具に対して滑らないか、試料が傾いたり面外へ動いたりしないかを見る。
- 小ひずみ域で幅の変化が再現して測れるか確認する。ポアソン比は同じ動画の縦・横ひずみから求めるため、荷重CSVとの同期を必要とするのは主にヤング率の算出時。
- 写真のロードセルは500 Nの表示に見えるものの、現物と校正資料で確認する。定格やCSVの表示桁数だけから小荷重域の精度を判断しない。

例として、4K動画の縦3840 pxへ16 mmを写すと、幅2 mmは480 pxです。縦ひずみ1%・ポアソン比0.5なら幅の縮みは約2.4 pxです。これは精度保証ではありません。仮にポアソン比の誤差を±0.02程度に抑えるには、この条件で幅変化の誤差を約0.4 µm（0.096 px）以内にする必要があります。これは横方向の誤差だけを考えた目安で、実際には縦ひずみ・面外変形・倍率変動等も含めて検証します。

## 規格との関係とファイルの確認

標線間10 mmなどは、これまで参照したJIS K 6251:2017の7号形を前提としています。配置の具体値・小ひずみでのヤング率・ポアソン比の評価方法を、そのままJISが規定する手順とみなしてはいません。鋳型成形、標準速度からの変更などは実験条件として記録してください。

PowerPointは5枚ともネイティブ図形・テキストで作成し、画像埋込み0件・ZIPの整合性・ページ外へのはみ出し・ノートの存在を確認しました。PNGとPDFは同じ作図座標から作った閲覧用プレビューです。PowerPoint実機での表示、装置の物理的な取り付けと計測精度は未検証です。

File: experiments/tensile-camera-sync-layout/layout_notes.md
# MCT-2150W 撮影・同期配置案

ユーザー確認済みの前提：上下に同じつかみ治具を1組ずつ使用し、スマートフォン1台で構成する。

## 1. 基本構成：正面のスマホ＋可動・固定の2つの目印

写真の正面側から、試料の幅が見える面を撮影します。スマホ本体の中心ではなく、使用するレンズの中心を標線間中央の高さへ合わせます。カメラは独立した支柱・アームで保持し、台座は機械の脇に置く案です。前後位置は使用レンズの実際の最短撮影距離と必要な視野で決めます。写真だけから距離を何cmと確定していません。

ユーザー確認：取り付け治具本体＋固定治具（押さえ板）を上下に1組ずつ使い、スマートフォン1台で構成します。本図の機械本体・ロードセル・支柱・アームの長さと取り付け点は模式的な位置です。機械の全寸法を復元した組立CADではありません。

力の経路は、可動クロスヘッド→ロードセル→上側つかみ→試料→下側つかみ→固定台です。同期用の可動目印は、ロードセルより上流のクロスヘッド側から支持し、試料の横へ軽いアームで回す案です。下流へ質量や外力を追加する影響を避けることが狙いですが、具体的な固定方法・剛性・干渉は現物での確認が必要です。目印は試料表面とほぼ同じ奥行きへ配置し、目印そのものだけを小さい視野へ入れます。

固定目印は固定台側から独立に支持します。可動側と固定側を連結する構造にはせず、互い・試料・つかみ治具へ触れないことを全測定範囲で確認します。支持アームは短く軽く剛性を確保し、たわみや振動が追跡量に混ざらないよう予備試験で確認します。

背面照明は機械柱・治具との空間に余裕がある場合の案です。スペースがなければ白い背景と斜めからの拡散照明で、輪郭と白い標線が同時に見えるよう調整します。

## 2. つかみ方：端部だけを保持し、標線間を露出させる

固定治具.stepは、55×15×4.42 mmの角丸板で、径6.3 mmの貫通穴が中心間35 mmで2つあります。取り付け治具.stepは2個のソリッドを含み、全体が約55×40×55 mmです。上部ブロックには中心間35 mmの径約5 mmの穴があり、押さえ板との組み合わせと整合します。ねじ山・ねじ規格・締付け力はSTEPから確認できません。

公称35 mmの7号形試料を、両端6.5 mmずつ把持すると中央の自由長は22 mmになります。これは初期の配置案で、現物の長さと端部形状に合わせて調整します。標線間距離10 mmと、つかみ口の間隔22 mmは異なる量です。試料を伸ばして開口へ合わせず、無負荷で保持できる位置へクロスヘッドを合わせます。

押さえ板の高さ15 mm全てへ端部を入れると、35−15−15=5 mmしか中央へ残らず、10 mm標線を観察できません。端のつかみ部分だけを挿入することが重要です。差し込み量をそろえる印や端部ストッパの使用は候補ですが、引張時の力の伝達を妨げないよう設計・確認が必要です。

把持面は平面であり、CAD形状だけから滑り防止や試料の損傷防止が成立したとは言えません。試料の端部と治具の相対位置が動かないかを、広めの予備撮影で確認します。締付けは左右対称にそろえ、押さえ板が傾かないことを確認します。スペーサや接触面の変更を行う場合は、把持機構としての再検証が必要です。

## 3. スマホの視野：標線10 mmと小さい同期目印を同時に入れる

視野16×9 mmは、スマートフォンを縦向きにし、16:9の4K動画3840×2160を利用できる場合を想定した初期案です。使用スマホの対応モード・最短撮影距離・使用レンズは未確認のため、現物で決めます。16 mmを3840 pxへ写せば240 px/mm、試料幅2 mmは480 pxです。縦ひずみ1%、ポアソン比0.5を仮定した幅の縮み10 µmは2.4 pxです。

この計算はポアソン比を十分な精度で測れる保証ではありません。0.1 pxの位置測定ばらつきを仮定しても、幅変化の測定は厳しい場合があります。静止時の幅のばらつき、既知寸法・既知変位、面外変形、倍率変化、動画処理の影響を確認します。視野が広すぎる場合は実光学系を拡大します。表示だけのデジタルズームで分解能が増えたと判断しません。

今回の基本案はスマホ1台です。標線10 mm全体と同期目印を確保した結果、横ひずみの目標精度を満たせない場合は、マクロ光学系やより高分解能の撮影を再検討する必要があります。別の拡大カメラ追加はその後の選択肢であり、現在の1台構成の成立を未検証のまま保証しません。

目印の横位置±3.2 mm、白いパッド1.2 mm角・中心印0.6 mm程度は配置検討用の値です。試料幅2 mmと離して置き、最初は試料表面とほぼ同じ奥行きで撮ります。可動目印は上へ移動するので、対象とする小ひずみ区間で視野から出ない位置にします。破断まで大きく伸ばす場合には、この小視野だけで全過程を追えるとは限りません。

ポアソン比は同じ動画の縦ひずみと横ひずみから求めるため、力CSVとの同期は必須ではありません。荷重と縦ひずみを組み合わせてヤング率を求めるときに、同期が必要です。

## 4. 同期用治具：共通の動きを撮るための軽い目印ホルダ

同期治具は厳密には必須ではありません。クロスヘッドの同じ動きを動画へ直接写せるなら、追加部品なしでも使えます。ただし標線10 mmを拡大すると55 mm幅のつかみやクロスヘッドは視野へ入りにくいため、細い支持アームで小さい可動目印を視野へ運ぶ構成を推奨します。これは時刻信号を生成する装置ではなく、同じ変位をCSVと動画で観察するための目印ホルダです。

支持点はロードセル上流の可動クロスヘッド・その剛なブラケットを第一候補とします。写真だけでは取付穴、ねじ規格、必要なアーム長、干渉余裕は決められません。ロードセル本体やその下流へ無検証の重い部品を付けず、試料・下側固定部・配線との接触や、可動側と固定側をまたぐ力の経路を作らないよう確認します。小さい荷重測定では、目印の振動・接触・ケーブルの引張りも無視できるか検証します。

手順：静止中に試験機の移動量をゼロにし、その時点の可動目印位置を動画の基準位置p0として残します。目印面と同じ奥行きで校正した画素寸法sを使い、d_video(t)=s×[p(t)-p0]を求め、CSVの移動量d_csvと比較します。必要なら固定目印を差し引いてカメラの動きを補正します。

時刻差Δは、例えばΣ[d_video(t_csv+Δ)−d_csv]^2が小さくなるように求めます。ゼロ位置と縮尺は独立に定めます。一定速度区間だけで時刻差と任意の位置オフセットを両方自由に合わせると、それらを区別できなくなるため、両方を無制限に調整してはいけません。

MSAT-Liteの標準試験は移動量基準のサンプリングです。停止中にもCSVが連続して記録されると仮定しません。動き始め・停止の照合は、それらを記録できている範囲で行います。動画とCSVのどちらにイベントが記録されているかを確認してください。元動画のフレーム時刻を使用し、可変フレームレートを考慮します。CSVの時刻が実センサー時刻と一致するか、通信・処理遅延がどの程度かは、この配置図からは保証できません。

LEDが動画だけに写っても、その点灯時刻が荷重CSVに記録されなければ単独では同期基準になりません。機械が外部トリガに対応するかは提供資料で未確認です。高い時刻精度が必要になった場合は、その仕様をメーカーへ確認します。

## 5. 初回は、無負荷の動作確認 → 小ひずみ予備試験で判定する

初回は試料を取り付ける前に、軽い可動目印と固定目印を使った動作・同期の確認を行います。動作範囲を必要最小限に設定し、既存のリミット・停止機能を保ちます。その後、予備試料で把持の滑り・偏心・面外変形・画像計測の繰返し性を確認します。機械の操作パネルと非常停止は常にアクセスできる配置にします。

写真のロードセルラベルはCAP:500Nと読めるように見えますが、実物の型番・定格・校正資料で確認してください。断面積2 mm²、ヤング率1 MPa、縦ひずみ1%を仮定すると力は0.02 Nです。これは分解能検討の例で、今回のPMEの物性を決めているわけではありません。定格やCSVの表示桁数だけから小荷重域の精度は保証できません。目的とする力の範囲での仕様・ノイズ・校正を確認します。

MSAT-Liteの既確認事項：試験速度はメイン画面で設定し、本体詳細のトラバース速度・リターン速度と区別します。標準モードのサンプリング間隔は移動量µm基準で、間引き数0をまず使用します。例えば10 mm/min・5 µmが受け付けられる場合、理論上約0.03秒ごとの記録です。実際のCSVで確認します。これは200 mm/minのJIS標準速度から変更する小ひずみ物性測定の予備条件で、標準速度に準拠した試験と区別して報告します。

ヤング率は各試験片の断面積から求めた応力と、画像による縦ひずみで算出します。ポアソン比は同じ動画の幅方向・縦方向のひずみから算出します。本資料はカメラ・同期配置を決める案であり、装置の強度、取り付けボルト、可動部の全干渉、JISへの完全適合を証明するものではありません。
